Repository: pytaunay/multiwavelength-pyrometry

### Description
Set of files to compute the temperature and emissivity of a material based on 
the measured radiance at a large number of wavelengths.

The core algorithm is located in the ./algorithm folder. 
The ./article folder contains the files necessary to reproduce the figures and
 content of the associated  publication.

### How to use
To run the scripts that are located in the ./article folder, either: 
* generate a symbolic link to the ./algorithm folder, or 
* copy the script into the root folder (where the README is located). 

To run the examples from Duvaut 1995 and Wen 2011, also generate a symlink to 
the ./data folder. If executing from the command line, add 
```python
plt.show()
```
at the end of each script so that the figures are displayed. 

Here is an example (starting from the root folder): 
```bash
cd article 
ln -s ../algorithm algorithm 
ln -s ../data data 
python3 duvaut1995.py 
```

### How to cite
Please use the associated publication:

P.-Y. C. R. Taunay, E. Y. Choueiri, "Multi-wavelength Pyrometry Based on 
Robust Statistics and Cross-Validation of Emissivity Model," Review of
Scientific Instruments, 2020 (submitted).

Pierre-Yves Taunay, 2020

### Data folder
This folder contains the emissivity and/or variance data from three materials.

Sources:
* Tantalum: T., Duvaut, D., Georgeault, and J. L. Beaudoin (1995). 
"Multiwavelength infrared pyrometry: optimization and computer simulations,"
Infrared Physics and Technology, 36(7), 1089-1103. 
https://doi.org/10.1016/1350-4495(95)00040-2  
* Aluminum AL5083:  C. D., Wen, and T. Y. Chai, (2011). "Examination of 
multispectral radiation thermometry using linear and log-linear emissivity 
models for aluminum alloys," Heat and Mass Transfer, 47(7), 847-856. 
https://doi.org/10.1007/s00231-011-0769-9
* Alumina: L. R. Koirala (2004). "FTIR-Spectroscopic Measurement of Directional
Spectral Emissivities of Microstructured Surfaces FTIR-Spectroscopic Measurement
of Directional Spectral," Ph.D. Thesis, Helmut-Schmidt University. 
Fig. 3.11 p.43

File: data/koirala-2004/al2o3_2360K.csv
wavenumber,2360K
483.636,0.7597
516.364,0.745154
524.545,0.725741
557.273,0.703914
573.636,0.686933
622.727,0.674823
671.818,0.682132
712.727,0.699144
745.455,0.718579
794.545,0.755013
819.091,0.784153
851.818,0.823005
860,0.876408
884.545,0.907974
909.091,0.941968
925.455,0.963822
950,0.983252
982.727,0.988124
1040,0.990583
1097.27,0.990613
1162.73,0.985794
1220,0.976117
1293.64,0.966447
1359.09,0.959201
1465.45,0.959259
1539.09,0.954444
1629.09,0.954492
1702.73,0.947251
1751.82,0.935141
1817.27,0.920613
1874.55,0.891518
1915.45,0.872123
1931.82,0.84786
1980.91,0.811478
2005.45,0.779938
2038.18,0.748402
2062.73,0.719289
2087.27,0.685322
2120,0.653786
2144.55,0.627101
2169.09,0.59556
2201.82,0.547034
2234.55,0.520353
2267.27,0.493672
2283.64,0.462127
2324.55,0.425741
2357.27,0.394206
2406.36,0.365106
2439.09,0.335997
2488.18,0.314179
2537.27,0.289934
2610.91,0.260847
2676.36,0.248747
2750,0.234223
2815.45,0.22455
2938.18,0.210053
3069.09,0.207696
3191.82,0.21019
3281.82,0.212665
3412.73,0.215163
3519.09,0.215221
3633.64,0.215282
3772.73,0.210503
3854.55,0.215402
3985.45,0.217899
4108.18,0.217966
4247.27,0.222895
4386.36,0.230252
4492.73,0.230309
4631.82,0.232811
4811.82,0.235335
4918.18,0.235393
5057.27,0.240322
5139.09,0.240366
5245.45,0.240424
5351.82,0.242908
5474.55,0.242974
